Repository: mechanistic-org/portfolio

Current biography, hiring copy and shared visual reference: [workflow and commands](docs/biography-workflow.md).

# Erik Norris

### Principal Mechanical Architect | Forensic Engineering | Digital Systems

**[eriknorris.com](https://eriknorris.com)**

Thirty years of shipped hardware across SGI, Frog Design, WebTV/Microsoft, Digidesign/Avid, Kaleidescape, Avegant, Noon and Hyphen — workstations, pro-audio consoles, set-top boxes, a head-mounted display, and a cobotic food-assembly platform.

This repository builds the record of it. Every published claim traces to an artifact: an ECO number, a drawing revision, an inspection report with a measurement on it. Where it does not, the page says so and downgrades the claim.

The pipeline below is the instrument that recovered that evidence from thirty years of paper and drives. It is not the product. Start with [the C|24 teardown](https://eriknorris.com/projects/c24/).

---

### 🔧 The Stack

- **Engine:** Astro (Static Site Generation)
- **Content:** MDX + Zod schema (Astro Content Collections)
- **Language:** TypeScript (Core), Python (Automation)
- **Deployment:** Cloudflare Workers Static Assets
- **Asset Storage:** Cloudflare R2 (Object Storage)
- **Styling:** TailwindCSS + Custom UI Library

### 🏗️ Architecture

This project follows the **"Law of Asset Sovereignty"**:

1.  **Immutable locker.** Raw evidence is extracted into a content-hashed archive of 152 program vaults. Nothing edits it; everything downstream cites it.
2.  **Canon is the source of truth.** One curated Markdown record per project, in its own git repo, each naming the locker directory its claims trace to. Not the website, not the résumé.
3.  **Single writer, proven every run.** `scripts/project_pipeline.py` projects canon into site content and verifies it: a field-by-field diff canon → site → canon plus a double-generate hash check. Non-lossless or non-idempotent exits non-zero. **Site content is a read-only render target** — no hand-editing published pages.
4.  **Publish gate.** `npm run build` refuses to ship machine placeholders, leaked markup, demo assets posing as evidence, or an unsourced deep dive. Incompleteness is reported as a burn-down rather than concealed.
5.  **Asset sovereignty.** Images and 3D models live in Cloudflare R2 (`assets.eriknorris.com`), never in Git.
6.  **Static pages with bounded runtime routes.** Astro precompiles the site with
    `output: "static"`. Workers Static Assets serves the static output; the
    generated Worker handles image and R2-proxy routes through the configured
    bindings.

> Superseded 2026-07: an earlier NotebookLM → `_intelligence.md` bolus → hydration flow. `hydrate_content.py` was deleted for destructively rewriting curated frontmatter; NotebookLM is now one input among several, not the system of record.

### 🚀 Quick Start (Local Dev)

```bash

# 2. Start the dev server
npm run dev
```

### Deployment and rollback

Production uses Worker `eriknorris` with Workers Static Assets. The authoritative
deployment configuration is `wrangler.production.jsonc`: the apex and `www`
routes, `ASSETS` from `dist`, and `PROJECTS` bound to `assets-eriknorris-com`.
Astro 7 builds `scripts/worker-entry.mjs` with the Cloudflare adapter. The static
site and Pagefind index are in `dist/`. The Worker bundle and generated route-free
Wrangler config are in `.astro/worker/`, outside the public asset directory.
Development reads `/assets/` and `/assets/r2/` from the local mirror. The built
Worker resolves those paths through its `PROJECTS` R2 binding.

#### Observed mechanism and selected contract

Production deployment is manual and requires the existing human authorization
for the specific release. Accepted Git changes and passing CI do not deploy
the site.

On 2026-09-05 at 22:33 UTC, read-only inspection found no Git repository connected
under the Worker's Builds settings. The repository's GitHub workflows perform
validation only. The active deployment was made through Wrangler from reviewed
source `eb541ef70e41d8033028455cafc2ce94f12ff07d` under
[global_agent#479](https://github.com/mechanistic-org/global_agent/issues/479#issuecomment-5549457282):
version `f626a4e9-6966-4149-a316-b7ee439a7450` at 100% traffic, deployment
`2165122e-83a6-457f-9c51-722ddeb7d7d2`. This is a dated observation; inspect live
deployment metadata before each release.

Human-gated automation was evaluated as the default alternative. A remote
executor would require a selected approval mechanism, bounded credentials,
deployment concurrency, artifact identity, failure handling, and rollback
controls that are not currently installed. This contract therefore retains
the working manual mechanism. Automatic deployment and remote human-gated
automation require a separately approved implementation; neither is implied
by CI success or by this documentation.

File: public/digiME/library/design/guides/thixomolding/Interactive design guidelines/Text/DesignersGUIDE.txt (part 1 of 2)
DRAFT  28 AUG 99
A PRODUCT DESIGNER'S GUIDE TO THE THIXOMOLDING(             
OF 
MAGNESIUM ALLOY PARTS


An Introduction to Thixomolding

Vigorous stirring of metallic alloys in the two-phase region, that is between the liquidus and solidus, produces a slurry which contains solid, spherical shaped primary dendrites (alpha particles) and the remaining liquid phase.(1)  Figure 1 shows a typical microstructure in an as-Thixomolded( AZ91D magnesium alloy.  The semi-solid slurry exhibits thixotropic properties, i.e., it retains the flow characteristics of the liquid metal but flows more smoothly, in a laminar mode, to fill the die cavity.

It was recognized that the thixotropic flow behavior of a semi-solid metal alloy was similar to that of plastics used in injection molding, The next step was to adapt a plastic injection molding machine to handle semi-solid metals.  Working with metals requires processing at temperatures in the range of 1200F/650C.  Marrying magnesium alloys that can be readily processed into the thixotropic state with the plastic injection molding process gave birth to the Thixomolding( process.

Thixomolding( is a revolutionary, semi-solid metal process for high speed injection molding of magnesium alloy to produce net-shape parts.  Ongoing programs at Thixomat, Inc. are also pursuing the adaptation of the Thixomolding( process to aluminum and zinc alloy part production.  The Thixomolding( process can produce finished parts in less than a minute in a clean, environmentally friendly, foundryless facility.  

The Thixomolding( process is shown in a schematic diagram in Figure 2.





Magnesium alloy pellets are fed into a heated barrel and screw system.  The barrel is continuously purged using a counter flow of Argon gas to prevent oxidation of the magnesium.  The magnesium feedstock is advanced forward by the screwing action and is heated into its two-phase region converting it into a thixotropic slurry.  Temperature control of the barrel is critical to the Thixomolding( process as the balance of solid alpha to liquid is controlled by the alloy content and the temperature.  The slurry is forwarded into an accumulation zone and the final step in the Thixomolding( cycle is to quickly advance the screw to inject the slurry into the die.  

A 450 tonne Thixomolding( machine manufactured under license from Thixomat, Inc. by JSW in Hiroshima, Japan is pictured in Figure 3.  The machine is self contained in that melting and holding furnaces typical of a casting foundry are not required.  Installation in the manufacturing plant is relatively easy and site preparation is essentially the same as required for the installation of a plastic injection molder.

The advantages of the Thixomolding( process over the die casting process which are of special interest to the Product Designer and manufacturer who uses the moldings are:

	Higher Quality of Parts
	
* Wall thickness can range from as thin as 0.6mm/0.025in. up to 	20mm/0.78in. or greater
* Smooth filling of the tool, via laminar flow, giving improved surface 	quality
* Improved internal soundness with reductions in porosity to as low as 	0.069%
* Provides a weldable part
* Net-shape parts are being produced commercially 
* Tight tolerances, excellent dimensional repeatability and flatness




In addition, the Thixomolding(r) process provides for:

	Environmentally Clean Operation and Improved Worker Safety
* Safe: uses self contained, closed operating system
* Elimination of foundry
* No molten metal handling
* No fluxes, sludge or dross
* No waste disposal or need for waste management
* No SF( cover gas required
* Operating temperatures 30 to 125°C lower than die casting

	Better Economy - Flexible Manufacturing Process
* Lower capital investment
* Rapid start-up (1 hour) and shut down
* Higher metal yields; up to 50% improvement compared to cold chamber and better than 15% improvement compared to hot chamber die casting
* Existing die casting and plastic injection molding tools can be readily modified for use
* Improved tooling life
* Less die lubrication required
* Less part finishing required
* Readily adaptable for closed cell computer aided manufacturing (CAM)
* Reduced energy costs
* Can easily switch alloys (e.g. AZ91D, AM50A or AM60B)

When compared to plastic injection molded parts, magnesium thixomoldings provide the following additional advantages:

* Stiffness to weight ratio and heat resistance higher than engineered thermoplastics (with comparable density)
* Provides EMI shielding
* Easy to recycle

Overmolding of a plastic onto a Thixomolded( reinforcement results in a unique composite.  This method can be used to combine the stiffness, low density and EMI shielding of magnesium with , for example, the corrosion and impact resistance of a thermosetting plastic.  Applications in the automotive market are especially attractive for this type of macro composite.


Designing the Part for Thixomolding(r)

The ultimate objective of product development is to produce a component with the configuration that is optimum for its intended use, both economically and functionally.  This objective can be met by Thixomolded(r) parts by addressing three tasks:

* Define a configuration that takes best advantage of the net-shape capability of the Thixomolding(r) Process and the properties of the selected Mg alloy to be used,

* Employ design features that are consistent with good Thixomolding(r) practice such as maintaining laminar flow of the semi-solid metal through the gating system, and

* Utilize tight tolerance control and aim to eliminate costly secondary machining.

One way for the product designer to start the process is by sketching out a rough part design and then move to prepare a detailed engineering drawing.  More commonly done today, is to design on a work station with one of the CAD software packages.  This technique has it advantages as the CAD file can be used to produce quickly prototype parts and even production dies using CAM software linked to a suitable CNC unit or appropriate Rapid Prototyping Process unit.  

In some instances, actual parts made by other processes, such as die casting, plastic injection molding or machining, may be available.  Rapid prototype components may also be available for examination.  You will want to discuss the details of your part requirements with the thixomolder who will be looking to work with you to take full advantage of the Thixomolding(r) process to save machining costs as well as weight by using the precision, thin section molding capabilities of this process.

Design Considerations

Structural Properties

Most Thixomolded(r) parts must meet specified structural requirements in the application for which they are intended.  Magnesium alloys, such as AZ91D, AM50A, AM60B and others, which are used for Thixomolded(r) components are well understood and characterized.  

Properties of commonly used magnesium Thixomolding(r) alloys are presented in Table I.  For purposes of comparison, an aluminum die casting alloy and two injection moldable thermoplastics are included.  Chemical compositions of the metal alloys are shown in Table II.

Young's modulus for magnesium alloys which controls the stiffness of a particular component is 6.5 million psi which is less than an aluminium alloy but considerably higher than the thermoplastic materials.  Density on the other hand clearly favors the Mg alloys being 1/3 less than aluminum and quite comparable to the plastics.  Another way to say this is that the stiffness to weight ratio of magnesium moldings is greater than that on engineering plastics and equivalent to that of Al alloy die castings.  Coupled with its ability to provide electromagnetic interference (EMI) and radio frequency interference (RFI) shielding, Mg alloy moldings have successfully replaced plastic cases in several laptop computers and other electronic devises.

When designing to replace an aluminum part, the product designer can add additional stiffness, if desired, to the replacement Mg alloy part.  This is accomplished by adding ribs or by adding to the thickness of the critical section since part dimensions control the section modulus and, in turn, have a strong effect on the stiffness of the part.  Again, the designer is encouraged at an early stage of his part design process to discuss his requirements with the thixomolder to ensure best utilization of the special design features of the Thixomolding(r) Process.

	Understanding Stresses in Parts

The typical mechanical properties of magnesium Thixomolded(r) alloys are given in Table I.  These can be used in the design process when yield strength, fatigue strength or creep performance are the controlling criteria.  Several means for determining stress state in Thixomolded(r) parts can be used.  Theoretical methods, such as standard handbook formulas for stress or "finite element analysis" (FEA) are applicable.  Applying strain gages on prototype parts, in simulated or actual service, has also been successfully carried out to determine the level of stresses that the part will experience in service.

	Designing for Fatigue

The fatigue strength of AZ91D Mg moldings, 14,000 psi, is estimated from rotating beam bending test results reported on die cast product.  The endurance limit was established at 5 x 108 cycles.  Fatigue conditions which impose fewer cycles or different combinations of stresses may be estimated using standard handbook conversions.

Magnesium alloy moldings are sensitive to stress raisers.  However, several factors which are typical of good Thixomolding(r) practice also favor better fatigue performance:

1. Generous radii and smooth transitions between sections, which enhance the flow of semi-solid metal in the die cavity, tend to reduce stress concentration.
2. The as-thixomolded(r) surface is typically smooth and exhibits good mechanical properties.  The tendency for surface initiated fatigue cracks is reduced when near-net -shape moldings are used in service.  
3. Care must be taken to avoid using stress checked dies as these give rise to ridges on the surface which act as stress raisers.




	Designing for Impact Resistance

The impact values which are also listed in Table 1 can serve as a means to compare one alloy versus another with all other factors being equal.  The impact properties of the Mg alloy should be compared with those of the material which has previously been used in the application.  This simple comparison will give an indication if equal, better or inferior performance can be expected.  The existing design should be examined to determine if the part is over designed and, if so, effort can be well spent to redesign  and optimize the design as a Thixomolded(r) magnesium component.

When needed, areas of the part which will be subjected to high impact loads can be strengthened through the use of ribs, fins or other reinforcing features.  The new design can be evaluated by testing a prototype part, made from a similar alloy, under simulated, service conditions.  A final step to guarantee impact performance is to field test moldings made in the same alloy as the required part and using the production process.

	Designing for Creep

Creep is plastic deformation which occurs at stress levels below the yield strength of the material.  It usually is observed after prolonged exposure, typically months or years.  The creep rate of an alloy is a function of four variables:

1. Temperature - The creep rate increases as temperature is raised.

2. Time - Creep is progressive in that it accumulates with time through three stages; primary, secondary and tertiary stages.

3. Stress Level - As the stress level increases the creep rate will also increase.

4. Loading Conditions - Creep behavior will be somewhat different depending on loading conditions; tensile, bending and shear stressing.

For each condition of temperature, stress level and loading condition, creep exhibits three distinct stages as mentioned earlier.  These are: primary, secondary and tertiary; a typical creep curve is shown in Figure 4.

In the primary stage, creep progresses at a relatively rapid rate for a relatively short period of time.  The creep rate in this initial stage steadily decreases until it reaches the secondary stage.  Secondary creep, which continues for a relatively long time, progresses at a constant rate.  There is no loss of strength associated with the first two stages of creep.  Tertiary creep is characterized by an increasing creep rate and decreasing strength ultimately leading to failure.  

Creep phenomena are usually associated with elevated temperature service conditions.  Creep does not occur in Mg alloys at room temperature (68F/20C) but it does occur at quite low stress levels, for example 2500psi(10.5 Mpa), at a temperature of 350F/177C in AZ91D alloy.  Creep may be a factor in sections of moldings subjected to sustained loads at temperatures in this range.

The creep behaviors of AZ91D alloy tested at 353K in the Thixomolded(r) and die cast conditions are compared in Figure 5.  The Thixomolded(r) material exhibits superior creep resistance to the die cast component.  Steady state creep rates for Thixomolded(r) samples were reduced by as much as 45% from that measured on die cast AZ91D alloy.  

This data shows that by using higher percent solids, the creep resistance can be improved.  If higher creep resistance is needed in a particular Mg alloy, the Thixomolding(r) processing conditions might be adjusted to increase the percent solids to take advantage of this behavior.

When the combined conditions of temperature and stress suggest the possibility of creep, the following procedure is recommended:

1. Check for creep deformation by testing the actual molding or a similar part in the specified alloy under simulated or actual service conditions.

2. Determine the amount of creep deformation that can be tolerated in the particular application.  For example, a threaded bolt hole may creep only a few thousandths of an inch but substantially reduce the holding force of the bolt.  A larger amount of creep deformation in a structural member may not even be noticed nor cause any structural instability.

3. In the bolt hole example described above, the product designer could modify the design to reduce stress on the bolt hole threads.  Increase the number or size of the bolts or go to a through hole and use a bolts with nuts to secure the part.

4. Verify creep performance by testing the moldings under the most severe conditions to be expected in service.

5. If creep resistance is going to be a design consideration, the product designer should discuss the selection molding process to optimize the creep performance of standard alloys or select one of the more creep resistance Mg alloys with the thixomolder.  These specialty alloys designed for creep resistance are more difficult to produce but do offer a significantly better creep performance at elevated temperatures.


	Denting Resistance

Dents are caused by impact loads too.  However, the materials resistance to denting is quite different from impact resistance.  When a material is dented, it remains intact; it does not rupture.  In some instances, the imposed stresses do not exceed the yield strength of the alloy and the material behave elastically and fully recovers its original shape.  The ability of a material to recover with minimal or no permanent deformation depends on it having a low modulus of elasticity and a relatively high yield strength.  This set of conditions allows magnesium alloy moldings to offer good dent resistance compared to other materials.  

Testing of prototype parts can be done to determine the tolerance of a molded section to denting.  Adjustments to the design using reinforcements can raise the section modulus an make that section more dent resistant.

Other Properties

	Heat Transfer

Product designers of electronic devises and computers must take into consideration the thermal energy that must be dissipated from the unit.  Heat sinks and computer housings made of Thixomolded(r) Mg alloys offer high thermal conductivity as shown in Table I.  Magnesium components have 85 to 90 % of the thermal transfer efficiency of aluminum.  The advantage swings to Mg when "specific" heat transfer capability is considered due to its lower density.  A most important "competitive materials" advantage is that the thermal conductivity of magnesium is several hundred times that of plastics.  Laptop computers have used this to advantage with Mg Thixomolded(r) cases reportedly running 3 to 5°C degrees cooler than units with plastic housings. 

	EMI Shielding

Most metals are conductors and therefore can reflect and absorb electromagnetic interference (EMI) to an appreciable degree.  EMI impairs the performance of an electronic system; radio frequency interference (RFI) is one type of EMI.  The amount of EMI shielding provided by a metal enclosure depends on the nature and the frequency of the interfering radiation, the electrical conductivity and magnetic permeability of the enclosure, its distance from the source of radiation and the absorption and reflection components of the radiation.

Since plastics are inherently insulating and thus transparent to electromagnetic radiation, plastic cases must rely upon adding a conductive surface coating or by incorporating metallic particles into the body of the plastic case to satisfy shielding requirements.  Either of these approaches will add on a considerable cost penalty.

For shielding by absorption, Al and Mg enclosures are about equally effective on an equal weight basis.  Here the high conductivity of aluminum is offset by the lower density of the magnesium alloy.  As the frequency of the radiation is increased, the section thickness required for a given level of shielding effectiveness becomes smaller.  Since Thixomolded(r) Mg can be molded into very thin sections, down to 0.6 mm, it offers superior EMI shielding and significant weight savings.  Again, if EMI/RFI shielding is important to your application, you will want to discuss your requirements with your thixomolder to develop the best design for your part.

	Permeability 

Due to the decreased turbulence in die filling and the lower molding temperatures compared with die casting of magnesium alloys, the Thixomolding(r) process produces parts with significantly reduced porosity.  Lower porosity benefits the molding by improving its mechanical properties and by providing components which are gas impermeable.  Result shown in Results in Table III compare the leak rate of Helium gas through Thixomolded(r) and die cast AZ91D components.  The Thixomolded(r) product even exhibits a lower leak rate than the secondary impregnated die casting.

	Sound Damping

Magnesium alloys are known to exhibit excellent sound damping qualities compared to other metallic alloys, including aluminum and steel, which are widely used in manufacturing.  This has been demonstrated commercially in a number of automotive applications such as engine valve covers.

	Stress Corrosion Cracking

While laboratory tests have shown that Thixomolded(r) AZ91D is more resistant to stress corrosion cracking (SCC) compared to the die casting alloy, the AZ series of alloys are known to be prone to cracking when subjected to sustained stresses of at least 30% of their tensile strength, 7000 psi(48 Mpa) or greater, in the presence of a corrosive atmosphere.  When sustained stresses of this level are expected, the following steps are recommended:

1. Do a stress analysis of the part to verify the expected long term stress will be at or above this critical level,

2. Evaluate the service environment to determine that it is corrosive to the alloy, and

3. If both of the above conditions are present then consider the following actions:
* Redesign the affected sections to reduce stress below the critical level,
* Switch to an AM50A or AM60B alloy which are not subject to SCC problems, or 
* Apply a coating/surface treatment to the component to protect it from the corrosive environment.

	Galvanic and General Corrosion

Galvanic corrosion is caused when dissimilar metals are brought into contact.  It is a topic that is important to the designer of Thixomolded(r) Mg alloy components as installation of the component will require some type of joining or fastening to other materials and parts.  The subject is addressed in some detail in the later section which addresses Fastening & Joining methods.

Thixomolded components have been shown to be more corrosion resistant as compared to die cast part made in the same magnesium alloy.  Figure 20 compares the salt spray corrosion resistance of several magnesium alloys and shows a reduction in corrosion rate of 50% or more for the Thixomolded alloys.

General corrosion of magnesium Thixomoldings(r) can occur under normal atmospheric operating conditions and cause a deterioration of the as-molded surface.  A variety of coatings and surface treatments are available to overcome this problem.  A selection of techniques are reviewed in the Surface Treatments section.  These method when properly applied can alleviate the general corrosion problem as well as eliminate the galvanic corrosion problem.  The product designer is directed to that section of the Guide for more details.


Configuring the Part

A systematic approach is needed to design a Thixomolded( part to achieve maximum performance, best economy and ease of manufacturing.  This section guides the designer through the product development process providing details of basic design features which should be incorporated into the final part configuration.

It is critical to start a creative design process with a clearly worded statement which fully defines the functions which the component must perform.  Must the part withstand high stresses and of what type?  Is stiffness important and at what locations in the part?  Is the component to be used in a corrosive environment or at elevated temperature?  Is appearance critical?  What dimensions are more critical and what dimensional tolerance is required?  The Thixomolding( process inherently lends itself to tight, precision tolerances and thin sections so the designer should plan to make best use of these characteristics in developing the part configuration.   It is always best to develop a part design keeping in mind that near-net-shape is very important to minimize finishing costs on the component and make for a economical, and light weight part.

After the configuration of the part has been established, the product designer must examine how features, such as ribs, metal flow from thick to thinner sections and so on, of the part will fit with the Thixomolding( process and its characteristics.  Each of these features must be designed so that the part will be completely filled with the semi-solid metal during the shot cycle, solidify quickly and without defects and readily eject from the die.  These manufacturing, process related, objectives must be met but the designer must also balance these with what is required in the Thixomolded( product.  The four areas where this balance can be critical are:

1. Wall thickness should be kept as consistent as possible throughout the part.  Except at in gates, metal flows from thinner sections to thicker sections in the die cavity must be avoided.

2. The intersections of features such as walls should blend with transition sections using generous radii.  Applying this practice promotes good flow and distribution of metal in the Thixomolding( and rarely creates a conflict between the process and the product requirements.

3. Draft angles should be minimized to eliminate finish machining.  Thixomolding( lends itself to using zero draft and this capability should be used when it offers the designer an economic or weight savings advantage.  In all other instances, standard draft (3 degrees) for Thixomolded( components should be employed to facilitate easy ejection of the part from the tool.

4. For appearance, sharp external corners can be designed into Thixomolded( parts.  However, corners should typically use a generous radius (rounded off) to achieve a longer die life.


Various Features used in Thixomolded( Parts

	Fillets and Corners

Fillets, which connect interior surfaces of a part, are formed by external surfaces of the die.  Adequate radii offer a double benefit: first , they are essential to the structural integrity of the part and, secondly, the promote good metal flow in the tool and reduce erosion of the tool surfaces.  Figure 5 shows some guidelines to be used in designing Thixomolded( components.


	Stiffening Ribs 

Ribs are used for weight reduction and metal savings in moldings.  This feature is also used for reinforcing and stiffening thin sections in Thixomoldings.  The excellent thixotropic flow characteristics of semi-solid magnesium alloys allows deep, thin section configurations to be molded into the part.  Figure 7 shows guidelines for configuring ribs and combining these with other features.


A common method to reduce heavy sections thickness of metal in a Thixomolding( is to redesign the heavy features using thin walls and ribs to provide needed stiffness.  Figures 8 and 9 show two example of effectively reducing heavy sections.

	Die Parting

The proper die parting line location is essential since there will be a line left in the Thixomolding( where the die halves meet.  The Thixomolding( must be trimmed along this line and the trim die must be configured to handle this job consistently.  If the parting line flash can be minimized it will reduce trimming costs.  Typically, Thixomolded( parts molded in a well maintained die set will have minimal parting line flash reducing or eliminating the need for clean-up operations and cosmetic puttying of the part.  Figures 10 and 11 illustrate how minor design changes can simplify the trimming operation.

	Core Slides and Undercuts

Bosses or very heavy sections often require core slides or moveable cores to form the feature because they are not oriented in the direction of die pull.  Use of core slides increases the cost of manufacturing and maintaining the tool and will also increase the shot cycle time.  Often core slides cause flash on the exterior surface of the part which requires removal which also adds additional cost.  Figure 12 gives an example of how tooling might be modified to make the part without the use of a moveable core or core slides.

Bosses or heavy sections in molding often result in an undercut which will lock the part into the die and prohibit it from being ejected.  While there are methods to overcome undercuts, it is usually best to eliminate their use.  Figure 13 presents several ways of eliminating an undercut caused by an interior boss.


	Die Draft

Die draft or just "draft" refers to the taper given to walls and other part features of the die cavity to permit easy ejection of the Thixomolding(.  It is generally accepted in the light metal casting industry that magnesium alloys require less draft than aluminum alloys.  This observation has been used to particular advantage in parts where long fins and ribs are used.  Thixomolded( magnesium offers capability to further reduce die draft needed due to the reduced solidification shrinkage associated with molding of a semi-solid alloy.  A higher solids content in the semi-solid slurry will minimize solidification shrinkage and allow the designer to use low or zero draft.  This allows the design of near-net-shape parts which are optimized with regard to weight reduction and can eliminate costly finish machining operations.

It is important to note that twice as much draft is recommended for inside surfaces compared to outside part surfaces.  The reason for this extra allowance is that as the alloys solidifies it shrinks onto the die features which form the inside surfaces (usually located in the ejector half of the tool set) and pull away from the outside surfaces.  

The draft, D, for magnesium thixomoldings can be approximated using the formula:

						D = (L ÷ C

Where:  D is the draft in inches,
	     L is the length of the dimension parallel to die draw in inches, and
	     C is a constant which is characteristic of the type of feature and the 	     alloy used to make the part.

For AZ91D, the following "C" values can be conservatively applied:

			Inside			Outside
			Surface			Surface 
			   32				   74

While many components are currently being Thixomolded(r) using zero draft, a 3% draft is usually recommended for inside/side walls when restrictive tolerance is not required for the part.  The product designer is encouraged to check with the thixomolder to get their recommendation for how best to use low or zero draft in a particular part design.

	Designing Holes/Recesses in Parts

The draft requirements for Thixomolded(r) holes or recesses will be less than used for die casting of magnesium alloys as a result of better dimensional control and reduced volumetric shrinkage.  Zero draft holes have been molded in production parts which are up to 4 inches in diameter and up to 1.75 inches in depth.  A 1% draft has been successfully used in production of a automotive shift cam for cored bores 1 inch deep with a 3/8 inch ID. Consult with your thixomolder for their recommendations for your part.

Dimensional Tolerances

As a general rule, the tolerance for dimensions to be used for Thixomolded(r) parts are those specified by NADCA (North American Die Casting Association) as Precision Tolerances.  However, parts in commercial production have demonstrated that dimensional tolerance can be held to 25% or less of the Precision Tolerance Specifications.  See NADCA's Product Specification Standards for Die Casting manual, 3ed Edition, 1997, Pub. No. 402. for details on Precision Tolerance Specifications.



	Linear Dimensional Tolerance

Experience has shown that Thixomolded(r) parts made in a production shop, can meet linear dimensional tolerances up to 70% better than those required by the Precision Tolerance Specification.  Again, it is recommended that the product designer work with the thixomolder to optimize the part for their particular application.  Precision Tolerance as set forth by NADCA are compared to those proposed for Thixomolded(r) parts in Table IV.

	Parting Line Tolerances

The Precision Tolerances specified by NADCA for across the parting line of the die are recommended for Thixomolded(r) parts.  The parting line tolerance would be the linear dimensional tolerance from Table III above plus the value given in Table V below.  The value selected from Table V depends on the projected area of the part in the plane of the die parting.  Note that the tolerances shown are "plus side only".  Due to the nature of a split die process, the dies halves can separate at the parting line and create only a larger, or "plus" side tolerance.  These tolerances should be specified only when necessary since added costs may be involved with dimensions which require closer precision.

	Flatness Tolerance

The Precision Tolerance Specifications for flatness developed by NADCA are applicable to Thixomolded(r) components.  Production experience with Thixomolded(r) parts are typically better than required by the Precision Tolerance Specification.  Table VI presents the Precision Tolerance requirements for flatness in Thixomolded(r) products.  Application of more restrictive tolerance requirements should be first reviewed with your licensed Thixomolder(r).

Geometric Dimensioning

Geometric dimensioning and tolerancing (GD&T) is a system developed for designers of components and tooling for simplifying the necessary dimensions and tolerances on engineering drawings.  It provides the means of stating necessary dimensional and tolerance requirements on an engineering drawing without having to rely upon implication or traditional dimensioning and notes.

Designers who are not familiar with GD&T methodology are referred to the NADCA publication "Product Specification Standards for Die Casting, Sec 5/1997" on this topic.

Prototyping Strategies for Thixomolded(r) Parts

Prototypes are made and tested in order to determine how the finished component will perform in service.  A prototyping strategy must, therefore, be selected that will provide test results which are indicative of the actual part operating under service conditions.

The best method to produce a prototype molding is to make it using the Thixomolding(r) process in the desired Mg alloy.  When a Mg molding is to be switched with an aluminum or magnesium die casting, the existing die, with a bit of rework, can be used to mold the part.  

It is somewhat unusual to have an existing die which can be used so alternate prototyping choices have to be considered.  Machining of prototype parts from scrapped moldings or from wrought Mg alloy plate or billet can be used to advantage.  Usually, only small prototypes can be machined from scrap so that approach is somewhat limited.  Wrought Mg alloys are, however, available in large sizes but their properties, with the exception of stiffness, will be somewhat different than the molding alloy.  Wrought AZ31 magnesium plate is suggested as suitable machining grade for prototyping AZ91D moldings.

Investment or plaster mold casting of the part in the Mg alloy of choice using a rapid prototype (RP) preform, made from a CAD file, and produced in a burnable plastic is also possible.  Similarly, other casting methods including sand casting can be use to approximate certain properties that will be obtained in the Thixomolded(r) part but not all properties will be the same.  Here as several pointers to aid the product engineer who wants to get a better handle on expected part performance using prototype components:

1.  Strain gauge measurements
Modulus of elasticity, density and Poisson's ratio are essentially the same for all Mg alloys.  To verify the Finite Element Analyses model of stress, strain gauging a prototype part in any Mg alloy will give the product designer an accurate indication of strain and stress level providing that the loading does not cause plastic flow.

2.  Dynamic and static deflection
Deflection measured in a Mg alloy prototype give a good indication of stiffness of the part as long as plastic deformation has not occurred.

3.  Surface finish
Difficult to duplicate but similar on a well produced die casting in the same Mg alloy.

4.  Sound damping
Typical of magnesium alloy components, sound damping characteristics of moldings are excellent.  Prototypes machined from any Mg alloy should have similar sound absorbing qualities compared to a Thixomolded(r) magnesium component.

5.  Corrosion resistance
As-Thixomolded(r) magnesium alloys offer improved corrosion resistance compared to the die cast alloy.  Salt spray exposures showed Thixomolded components to be at least 50% more corrosion resistant compared to die castings of the same alloys.  When atmospheric corrosion resistance needs to be established, samples cut from similar moldings in the specific alloy can be used for the evaluation.

6.  Mechanical Properties
Due to slower cooling during solidification, inferior surface quality and higher internal porosity, prototypes made using other casting techniques are always inferior to Thixomolded(r) components.  The best method to get a realistic measure of mechanical properties is to take and test sections of similar thickness and in the specific alloy from other Mg alloy moldings.  Contact your thixomolder, as they may already have this information or may be able to provide moldings for your evaluation.  

Developing Thixomolding(r) Tooling/Dies

The tool or Thixomolding(r) die is a closed cavity into which the semi-solid alloy is injected under high pressure (6000 to 17,000 psi) and temperature (up to 1200F/650C).  The alloy is then rapidly cooled until the molding is completely solid and is sufficiently rigid to allow ejection from the tool without distortion.

Production dies which operate in this environment must be built using high quality tools steel, properly heat treated to the specified hardness.  The dimensions of the part cavity must be faithfully and precisely cut into the die block to meet the die designers specifications.  Both die halves, Cover and Ejector, must be able to withstand these demanding operating conditions and produce, on a continuous basis quality, near net shape parts that satisfy the customers requirements.  The details of a Thixomolding(r) die set are shown schematically in Figure 14.

The part design requirements as specified by the product designer directly affect the size, type, features and, ultimately, the cost of the tooling needed for the job.  The topics which must be addressed in making the tooling decisions include number of parts to be molded on the die set, number of cavities/parts , need for cores/slides, surface finish on the cavity and so on.  The later will be influenced by the finish on the part, e.g. painted, plated or polished, as specified by the customer. Check Lists which identify important topics which will affect product and die designs are included in the Appendix Section of this Guide.

It is important to recognize that, while Thixomolded(r) magnesium has a low level of internal porosity and shrinkage, pattern shrinkage, or that which one can expect in the molded part compared to the die, is essentially the same as found with the same alloy made by die casting.  A pattern shrinkage factor of 0.005 in/in(mm/mm) is recommended when designing tooling/dies for most Thixomolded(r) parts.  When molding very heavy section parts, a slurry with higher content of solids, say 35 to 60% may be desirable.  However, using high solids content may require the use of a reduced pattern shrinkage factor in designing those dies.  At an early stage in the die design process, the thixomolder should be consulted as to the proper practice for that particular molding.

There are various types of Thixomolding(r) dies which can be used depending upon the part design and the quantity needed:

Prototype and Market Entry Dies

The prototype die is used to produce only a very small number of moldings, several hundred up to 1000 pieces, but still using a production process and conditions.  Provides parts for testing and end user evaluation.  Learn from these pre-production, lower cost tools and use this knowledge to develop reliable production die sets.

In some instances, 1000 up to 15,000 parts are required and these can be made more inexpensively than going to production tooling using market entry dies.  The market entry dies are made using a less expensive die steel, P 20 tool steel for example, which is more readily machined and can be more readily reworked if necessary.  Welding and re-machining without the need to re-heat treat, can be used to rebuild portions of the tool, if for example the user decides to further refine the part.

Production Dies

Production dies are the most common type of tools made for Thixomolding(r).  Single cavity dies, multi-cavity and unit dies, with and without slides/cores are employed and these are schematically shown in Figure 15.  These types of dies are made using high quality tools steels such as H 11, H 13 or Premium H 13 to ensure long life and best quality of moldings produced on the die set.  The commonly used steels employed in Thixomolding(r) tooling are given in Table VII.

As stated earlier, die designers should allow for a pattern shrinkage factor of 0.005 in/in(mm/mm) in designing Thixomolding(r) dies.

Unit Dies
