Repository: mechanistic-org/portfolio

Current biography, hiring copy and shared visual reference: [workflow and commands](docs/biography-workflow.md).

# Erik Norris

### Principal Mechanical Architect | Forensic Engineering | Digital Systems

**[eriknorris.com](https://eriknorris.com)**

Thirty years of shipped hardware across SGI, Frog Design, WebTV/Microsoft, Digidesign/Avid, Kaleidescape, Avegant, Noon and Hyphen — workstations, pro-audio consoles, set-top boxes, a head-mounted display, and a cobotic food-assembly platform.

This repository builds the record of it. Every published claim traces to an artifact: an ECO number, a drawing revision, an inspection report with a measurement on it.

File: public/digiME/library/design/guides/thixomolding/Interactive design guidelines/Text/DesignersGUIDE.txt (part 2 of 2)
DRAFT  28 AUG 99
A unit die is a lower cost production tool that uses a standardized die frame into which removable cavity sections can be placed.  These replaceable sections can be exchanged without removing the die frame from the machine.  Again, for most moldings in magnesium alloys allow for 0.005 in/in(mm/mm) for pattern shrinkage in designing unit die components  

Unit dies limit the use of slides and lifters because of the need for interchangeability.

Trim Dies

Following its ejection from the die cavity, the molding must be trimmed to remove overflows, gates/runners and flash.  The trim die serves that purpose.  Trim dies are made in the same configuration as the Thixomolding(r) die and are of the same high quality to ensure good performance and long life.  

The product designer may have interest in learning more detail about the Die Design and molding process.  In that case, you are directed at the Thixomat publication entitled " A Thixomolder's Guide to the Molding of Magnesium Alloy Parts".

Finishing of Thixomolded(r) Parts

This section deals with the Thixomolded(r) part after it is removed from the die and cools down on the run-out table.  It may have some degree of flashing at the parting line and it will have the in gates, runners, overflows and sprue to be removed.

Trimming

A trim press equipped with specially made dies is used to separate unwanted attachments from the molding.  These pieces are sheared off and usually returned for cleaning and chipping into reusable feedstock.  

As in other metal-shearing operations, the rough molding must incorporate features to be able to withstand the shearing forces and not suffer any distortion in the molding itself.  The product designer is urged to consult with the thixomolder in the early stages of part design to ensure that proper allowance is made for the trimming operation.  Careful planning here may eliminate costly secondary finishing operations thus lowering final part costs.

Vibratory finishing and particle blasting

These methods are often used to remove thin metal flash which cannot be readily removed in the trimming operation.  The trimmed moldings are placed in a container with an abrasive media and vibrated or blasted with abrasive particles while contained in a sealed chamber.  The abrasive preferentially removes the protruding, thin flashed metal.

Polishing

In most decorative and in some structural applications, the flash lines that remain on the molding must also be removed.  This is accomplished by buffing or polishing these areas using belt sanding and/or grinding methods.  These are often hand operations.  As such, considerable care must be taken to ensure that metal removed does not weaken the part such that it will not meet design specifications.

Machining

Magnesium alloys exhibit the best machinability of any of the commercially used light metal alloys.  The energy required to machine magnesium parts is the lowest of any of the commercially used metallic alloys as shown in Table XV.  Thixomolded(r) magnesium parts are no exception to these statements.  Machining operations are performed at very high surface speeds, usually at the maximum speeds obtainable on modern machine tools.  Heavy cuts and high rates of feed and speed are often employed.  Energy used per in3 of metal removed is lower than for any other metal and tool life is typically several times longer.

Sintered carbide tools are predominantly used for the machining of Mg alloy Thixomolded(r) parts.  The free-cutting characteristic of Mg alloys results in well-broken chips with no tendency for the metal to tear or drag.  Rough and finished cuts can usually be done in a single operation.  Deep holes, 15 to 20 diameters deep, can usually be drilled without the need to with-draw the bit for chip removal.  

Fine magnesium particles produced during some machining operations can present a fire hazard.  However, potential problems associated with storing, machining, grinding and handling of magnesium can be eliminated by following industry guidelines which are available from the International Magnesium Association.  Cutting fluids/coolants can be used but it is desirable, and more economic, to use dry machining whenever possible.  

A properly designed Thixomolding(r), to a net-shape, will minimize or eliminate the need for finish machining.  When machining is required, it can be carried out at high production rates.  Carbide cutting tools are commonly used and we suggest reviewing the reference cited for more details on machining of magnesium components.  

Two points must be addressed when machining is to be required for finishing the molding.  These are:

1. Determine with the thixomolder which features must be machined and which are to be produced as-cast.

2. When finish machining is required, make adequate provisions for machining stock when designing the die.

Machining operations can often be eliminated on components with complex features such as undercuts, or bosses and holes with the axis not quite parallel to the die opening direction.  Here, the die designer may be able to make use of core slides to provide the needed dimensions.  While the added die complexity will increase tooling costs, this additional cost can often be more than offset by the savings in machining time/costs.  Your thixomolder can provide a good assessment of the costs benefits for such an exchange.

Surface Treatments

Surface treatments are used on Thixomolded(r) components for one or more of the following reasons:

* Provide a decorative finish

* Form a protective barrier against the service environment

* Fill and seal small surface imperfections 

* Improve resistance to wear

* Provide insulation from a dissimilar metal to prevent galvanic corrosion

Coatings which provide insulation to prevent galvanic corrosion are covered in the section on Joining and Fastening and the reader is directed there to obtain more detailed information.  

The sequence of processes steps for various surface treatments used on Mg Thixomolded(r) components is presented in Table VIII.



	Decorative Finishes

There are three types of decorative surface treatments used on magnesium moldings and these are: painting, bright finishing and plating.

		Painting

Magnesium Thixomolded(r) components are often painted to enhance their appearance and to achieve one of several surface effects.   A textured surface, for example, can be achieve to give a "woody" look to a component.  A smooth, glossy black finish is often preferred for camera and computer cases.

Surface preparation prior to painting is critical to the service performance of painted magnesium moldings.  Both pretreatment and primer coatings are must be considered.  Chemical treatment of the surface, which prevents oxidation of the Thixomolding(r) in storage and during shipment, is used prior to priming.  These chemical pre-treatments, also known as conversion coatings, form a good paint base by offering a surface that provides for excellent adhesion and also retards the natural alkali which forms when a magnesium surface has been exposed by damage to the top coats.  Paints and powder coatings are available which are compatible with the alkaline surface of magnesium alloys.  The product designer is reminded that coatings and treatments should always be tested in the simulated service environment prior to be placed into service.

Paint and powder coating systems which work well on zinc or aluminum die castings are generally satisfactory on Mg moldings.  Appropriate pre-treatment of the surface must be done and primed.  Primers for use on Mg moldings should contain an alkali-resistant additive such as polyvinyl butyral, vinyl., epoxy,  epoxyester, acrylic or polyurethane.

Coatings have been effectively applied to magnesium by conventional solvent spray, by electrostatic powder and by electrophoretic deposition from an aqueous emulsion.  Electrostatic powder coatings using epoxy and epoxy-polyester powders give a tough, chip-resistant surface and are widely used in automotive applications.  Cathodic electrodeposition, in which the part being coated becomes a cathode for the electrodeposition of a resin from an aqueous emulsion, is also used effectively on Mg moldings..  This coating technique covers the part with a continuous paint film of uniform thickness.  Very good uniformity of thickness of the coating over complex surfaces including deep cavities is a unique advantage of this method.  General recommendations for painting systems for use on parts exposed to mild through harsh environments are presented in Table IX.  The chemical treatment products referred to in the table are products supplied by Dow Chemical. 

		Discussion of Chemical Pretreatment and Short-term Protection

There are a variety of chemical treatments or conversion coatings used on magnesium Thixomolded(r) components for short term surface protection.  Both chemical and electrochemical techniques are used.  These coatings replace the naturally occurring alkaline hydroxide-carbonate film with a layer of more corrosion inhibiting, less alkaline to slightly acid, material.

Proprietary surface treatment for magnesium include several phosphate types as shown in Table X.  In general, phosphate coatings appear gray in color, are crystalline and quite porous.  These coatings give good paint adhesion which is mainly mechanical bonding.  However, the phosphate coatings are soluble and non inhibitive and are usually only recommended for mild environments such as in-door applications.  

Other pretreatments are available and are listing in Table XI.  These coatings may be used, as indicated, either alone or in combination for short-term or long-term protection and as a base for painting.

Thin films of oils or waxes when applied to bare Mg molding surfaces can provide short-term protection during shipping and storage in dry environments.  These coatings are low cost using brushing, spraying or dipping for application.  Before machining or further surface treatment, the oil or wax must be removed by vapor degreasing, alkaline cleaning or solvent dipping.  A rinse in "fresh" solvent finishes the cleaning process.  Proprietary oil/wax products which can be used on Mg alloy moldings are listed in Table XII.

		Bright Finishes

Some chemical treatments such as the # 21 type shown in Table XI, provide a semi-bright to bright silvery surface film on Mg alloy moldings.  This is a simple and economical method to apply a decorative finish for in-doors and mild out-doors service.  

Polishing and buffing also produce a bright metallic luster on magnesium Thixomolded(r) parts.  Since mechanical finishes of this type develop a gray film over time in atmospheric exposure, the surface must be protected with a clear baked lacquer.  The most durable bright finish is obtained by using a mild etch followed with a clear anodize.  Specialty effects can be obtained using the mechanical method such as grit or sand blasting and scratch brushing.  The product designer is directed to the Dow Chemical literature for more details.

		Plating

Magnesium moldings can be electroplated to produce a bright, tarnish resistant surface.  The processing steps are as follows:  initially a immersion zinc coating is applied followed by a conventional chrome plating cycle.  This cycle begins with a copper strike , followed by a layer on nickel and finally finishes with a thin layer of chrome.  A buffing step is usually done on the copper strike when a highly reflective, mirror, finish is required.

Adhesion of these electro-deposits to the Mg alloys is excellent.  Good resistance to corrosion and higher temperatures to 550F (290C) can be expected.  However, service testing of plated moldings is recommended to determine the optimum plating conditions to be used on the part for the specific service conditions.

The electroless nickel plating of magnesium permits the chemical deposition a nickel coating directly on the magnesium molding with no corrosive attack on the surface of the part.  The nickel plate can be used as a final coat or as a strike coating over which standard plates can be deposited.  Bright nickel, chromium, tin, cadmium or zinc plating can be deposited over this strike coating of nickel.  No electric current is needed and the nickel coat can be built up to any desired thickness.  The process gives a uniform deposition rate with tight dimensional tolerance and better maintenance of detail than electroplating.  No auxiliary anodes or special racking are needed to reach deep recesses and blind holes.  When maximum adhesion and corrosion resistance are required, zinc immersion plus a copper strike should be applied prior to the electroless nickel plating.

	Long-term Protection Against Environmental Exposure

Long-term protection of magnesium Thixomolded(r) components exposed to harsh environments is achieved using Protective paint coatings or by Anodizing the surface.  The high purity Mg alloys used in the Thixomolding(r) process are inherently very resistance to atmospheric corrosion making an excellent base for the longer lasting coating systems.

		Protective Painting

These systems are similar to those used for decorative painting.  In both instances, the surface must be shielded against direct contact with the environment to prevent chemical attach and disruption of the bond between the coating and the surface of the part.  Check with the information provided in Table IX for recommended painting systems to be used on Mg parts in various environmental conditions for long-term service.

		Anodizing

The same procedures used for anodizing other metals are followed for magnesium.  That is:  surface cleaning, deoxidation and anodization.  Both alkaline and acid anodizing processes are used.  The usual anodized coatings do not lend themselves to dyeing.  However, their are several modifications to the process which are under development which do show some promise in this area.  For now, color effects on magnesium are achieved using clean anodizing or a bright pickle in combination with tinted or dip-dyed clear lacquers.

In general, alkaline anodized parts must be post-treated for paint adhesion.  This type of anodized surface is harder and more wear and abrasion resistant than acid anodizes.  Acid anodized surfaces on magnesium moldings are more flexible, less subject to spalling or chipping and make excellent paint bases even under the more severe service conditions.  

Filling and Sealing of Surface Imperfections

Thixomolded(r) Mg components have very little internal porosity compared to die cast parts in the same alloy.  Therefore, moldings can reliably be placed into service where pressure tightness is required.  The product designer will want to pressure test early run parts to verify that correct processing was used that minimizes porosity 

On occasion, surface imperfections as pits, woody areas and surface swirls can be encountered.  Too liberal die lube spraying for example, may cause some of these surface imperfections.  Puttying with polyester fillers or two component epoxies can be used to provide a cosmetically adequate repair.  These fillers can be applied by hand or by using pressure to force the compound into the imperfection to seal it off.

Wear Resistance

Magnesium moldings offer greater resistance to wear than their hardness(63 BHN for AZ91D for example) might indicate.  Quantitative data for wear performance is not readily available to document this point.  In applications where wear is expected to be a problem, the product designer should consider the application of a heavy chrome plate.  The thickness required should be determined by a wear test simulating expected field service.

Joining and Fastening

As observed with magnesium alloy components made by other manufacturing processes, Thixomolded(r) parts can be joined successfully to other materials including metallic alloys, plastics, ceramics and wood.  The basic principles for the design of fastening systems are essentially the same as for any common decorative or structural material.  The special properties of magnesium require that the product design pay attention to details in three areas:

1. Control of assembly stresses

2. Protection from galvanic corrosion

3. Choice of appropriate fastening/joining system

Controlling the Assembly Stresses

The AZ alloys when alloyed with more than 1.5% aluminum may be susceptible to stress corrosion cracking (SCC).  The AM alloys, however, are not subject to this type of corrosion.  However, AZ91D which is the most commonly Thixomolded(r) alloy can exhibit this type of corrosion when subjected to improper designs.  SCC can occur when the molding is exposed to prolonged stresses of at least 30% of the tensile strength ( approximately 7000psi/48 MPa for AZ91D) in the presence of a corrosive atmosphere.

Here is what you should not do when using an AZ91D molding!

1. Do not force fit the part for bolting or riveting

2. Do not forget the stress relief treatment following welding 

3. Do not provide improper designs for press fit or cast-in-place inserts

Alignment problems can occur when the components to be joined together are rigid and the tolerance control is poor.  Flexibility must be provided in the fastening system to avoid causing undesirable stresses in the magnesium molding.  Plastic components and light gauge metal sheets are quite flexible;  they can usually be pulled into alignment with placing too much stress on the relatively rigid molded part.  Joining with cast iron and steel parts, powder metallurgy parts and other cast metals which are also manufactured to close tolerances usually do not present an alignment problem.

Thixomolded(r) magnesium parts can be welded because of their very low porosity.  Stress relieve the welded parts using s treatment of 2 hours at 350F(177C) to avoid any tendency to stress corrosion cracking in service.

Inserts, whether pressed in or cast in, give rise to stresses in the bosses.  Proper design must be used to avoid too high stresses which can lead to cracking.  The design considerations to correctly handle inserts follows in a later section.

Galvanic Corrosion

Magnesium part surfaces, when exposed to an electrolyte, must be protected from being in contact with dissimilar metals to avoid galvanic corrosion.  Careful consideration must be given to designing the joints to eliminate this undesirable contact between dissimilar metals.

There are four conditions that must exist for galvanic corrosion to occur and these are:

* An anode which is corroding (the magnesium alloy in this case), 

* A cathode, which is the dissimilar metal, 

* An electrical contact, i.e., these metals are touching, and

* An electrolyte which provides a continuous conducting liquid path.

Elimination of any one of these conditions will prevent galvanic corrosion of magnesium.  This can be accomplished by:

1. Minimize the presence of an electrolyte, usually water, at dissimilar metal contacting surfaces.

2. Select metals that have the maximum compatibility with magnesium.

3. Insulate the dissimilar metal from contact with the magnesium to break the electrical contact.

	Eliminate the Electrolyte

Design the part so that moisture does not accumulate.  If the part will be coupled with a dissimilar metal but no moisture will be present, there will not be galvanic corrosion.  Excluding moisture allows the product designer to use standard production fasteners and assembly methods in applications such as computers, cameras, office machines, electric motors and in interior automotive parts.

	Selection of Metals with Maximum Compatibility

Specific metals and alloys including coatings which are highly compatible with magnesium and are recommended for use as interfacing components, for insulators or for plating of incompatible metals and alloys are shown in Table XIII.  The wrought aluminium alloys in the 5000 and 6000 series are good performers as are several aluminum base and several zinc base gravity and die cast alloys and tin, zinc and cadmium plated metals.

Wrought aluminum alloys are used for fasteners, shims and washers.  Aluminum alloy castings made in alloys 356, 357 and 360 may be joined directly to magnesium Thixomolded(r) components even in sever conditions.  The low copper content of these alloys is responsible for their compatibility with magnesium.  The zinc alloy castings also perform well when fastened to magnesium parts.  The coatings on steel shown in Table XIII are usually satisfactory in some mild conditions but insulators should be used to de-couple the dissimilar metals under more severe corrosion conditions.

Steel and copper rivets, as well as screws and bolts made from steels, nickel base alloys, aluminum alloys, other than 5056, 6053 and 6061, and brass must not be used in the bare condition in magnesium assemblies that are exposed to moisture.  Coating of tin, zinc or cadmium should be applied to these metals to upgrade protection.  Organic coatings, such as vinyl plastisols, epoxies and high-temperature resistant fluorinated hydrocarbon resins can be used for insulating purpose on steel fasteners

Aluminum rivets should be anodized or chemically treated before being used in the fastening application.  In order of preference, the aluminum alloys and heat treatments are 5056-H321, 6053-T61 and6061-T6.  Alloy 6061 bolts and hardware should be used wherever possible.  When steel bolts are required, these fasteners should be suitably plated and 5052 washers used under the heads and nuts.

	Insulating Against Electrical Contact

Proper design of assembled components calls for the insulation of incompatible metals where moisture will be present.  The following methods are recommended, either alone or in combination:

* Non-absorbent tapes

* Sealing compounds such as paints

* Fabricated insulators

Vinyl, rubber or other non-absorbent tapes can be used.  Cloth tapes on the other hand should not be used as they can act as wicks to draw moisture into the joint.  It is advisable to extend tapes, sealing compounds and painted coatings 1/8 to 1/4 in (3.2 to 6.4 mm) beyond the magnesium component.

When painting for its insulating effect, coat the cathode metal surface rather than the magnesium.  For best protection, paint both the cathode and the anode (magnesium).  

Fabricated insulators such as washers, bushing and grommets can be inserted between the magnesium part and its fasteners or between the magnesium and the cathodic components.  The material of choice depends on the application.  Highly torqued bolts would require a 5000 or 6000 series aluminum washers to take the load while plastic washers would be appropriate for light duty assemblies.  

The product designer should keep in mind that it is good and efficient practice to combine the insulating function with other functions to minimize the number of parts in the assembled product.  A plastic washer placed under the head of a steel fastener, for example, will provide insulation and will also prevent damage to the decorative finish of the underlying magnesium component.

Fastening Systems for Use with Thixomolded(r) Parts

Just about any fastening system that can be used on metals can be successfully applied to joining Thixomolded(r) magnesium components.  However, those systems which require plastic deformation of the magnesium component, as magnesium alloys do not possess high ductility, are not generally applicable.  Fastening methods which do not work well on magnesium components include crimping, staking and swaging.  If using one of these techniques is considered necessary, some improvement in ductility can be facilitated by applying heat locally by using a heated tool or by spinning the tool against the surface of the part to generate frictional heat.

The use of through bolts or rivets is an easy to apply fastening method as it places a compressive loading on the magnesium part.  Other methods such as cast-in or pressed-in inserts, self-cutting screws, push-on fasteners or tapping holes in the molding, require more attention to design details to avoid problems in service.

	Threaded Fasteners

Steel and aluminum bolts and studs are commonly employed to fasten magnesium molding to other components.  We have already discussed the most important consideration that the product designer must take into consideration, that is, galvanic corrosion.  In many cases, the moldings have thin sections so that the bolt passes through and is secured by a nut.  Fasteners can also be threaded into holes which are molded in or are tapped into the molding.  Where fasteners are threaded into the magnesium molding, coarse threads are preferred.

The result of bolts being inserted into tapped holes in the molding can produced a dilation of the hole, thread shearing, and thread bending.  There can also be effects of the stiffness of the thread and the tolerance of the bolt as to how the fastener affects the load distribution.  Recent studies carried out by GM's Truck Engineering Group cites experimental results for various types of standard fasteners and the product designer may want to review their findings.  While actual testing of fastening systems in prototype moldings is the best method to verify performance short of using production moldings, the product designer should find the following guidelines useful in developing a good starting point:

1. The joint should be designed so that the fastener fails rather than the Thixomolded(r) part.  Since the fastener or bolt treads are stronger that those of the magnesium molding, the fastener will be designed to break rather than thread stripping.  

2. When mild steel or aluminum fasteners are used, the depth of the thread should be 1.5 diameters; for heat treated steel fasteners the depth of the thread should be 2.5 diameters.  Blind hole require and additional 0.5 diameters of thread depth.  

3. Dilation will not be a problem when the boss diameter is a minimum of 2 times the fastener diameter.  Dilation which is an expansion of the boss caused by the wedging action of the threads, is not wanted as it weakens the joint by reducing contact between the mating threads.

4. Holes to be tapped should be cored to ensure that fine grained metal of high quality is present in the threaded section.  When maximum strength is needed, the holes should be cored slightly undersize  and finished to the required tap drill diameter.

5. It is possible to mold internal threads with the Thixomolding(r) process by using spin-out cores.  However, this advantage has to be carefully weight by the product designer in consultation with their thixomolder as these procedures can extend the cycle time during the molding process.  It may be more cost effective to tap the hole in a subsequent finishing operation.

6. When the part will experience elevated temperatures in service, tests of moldings should carried out to determine if any stress relaxation occurs which would result in a decrease of the clamping force on the joint with time.

	Inserts

In some parts, the conditions expected at one or more locations in the molding will be more than the magnesium alloy can handle.  Such conditions usually fall into one or more of the following categories:

* Internal threads in the molding are subject to excessive wear due to frequent removal and reinstallation of the fasteners,

* Attachment points where high strength external threads are required,

* Areas subjected to wear and abrasion such as bearing surfaces, and

* Areas subject to very high loads.

Inserts can play a very useful role in these situations.  The insert is made in a metal alloy which can better meet the required performance.  The insert and be place in the die and can be molded into the part directly.  Or it can be placed into, the molded part which has been designed/prepared to receive the insert.

		Various Types

The selection of a molded-in or a post-process insert is governed by the function it will serve and the cost of doing the job.  Molded-in place inserts allow flexibility with regard to securing the insert as the magnesium fills in around it.  Post-process inserts cannot tolerate features such as undercuts which facilitate good retention in molded-in inserts but prevent the insert from being pressed into the molding.  

Molded-in place inserts will increase cycle time in the Thixomolding(r) process and this can impact the economics of the part.  This economic problem usually is experienced with small parts whose cycle time is very short.  The time to place an insert into the die with larger moldings will be less of a percentage of the cycle time as the machine cycle time is longer.

		Shapes

Practical inserts can be knurled, grooved, splined or eccentrically shaped in order to develop the required anchorage for the in-service loading.  Inserts should be designed to avoid sharp corners, projections surrounded by thin sections of magnesium or other features which concentrate stresses in the magnesium part.  Figures 16, 17, and 18, give examples of several insert designs that can be used in Thixomolded(r) parts.  

		Choosing the Metal - Avoiding Galvanic Corrosion

Steels, bronze, brass and zinc alloys are commonly used as insert material in magnesium parts.  While iron and copper base alloys are not compatible with magnesium, the inserts are buried in the part and moisture is sealed out.  If galvanic corrosion is a potential problem at the exterior surface of the magnesium component, the dissimilar metal insert can be coated with a compatible material or insulated from the magnesium.

		Control of Stresses

Inserts of any kind will introduce residual stresses in the surrounding magnesium.  These stresses must be kept to a minimum to avoid stresses which can induce stress corrosion cracking of the part.  This is especially critical in parts molded from AZ91D alloy which is sensitive to stress corrosion cracking.

Molded-in place inserts absorb heat from the semi-solid magnesium during filling and cooling.  This heat can partly relieve stresses in the molding.  A rough rule of thumb indicates that inserts with wall thickness of 0.050 in(1.25 mm) or less will absorb sufficient heat to reduce residual stresses to safe limits.  Thicker section inserts require preheating to 700F(371C).  Safe design data for molded-in place steel inserts with sections thicker than 0.050 in are given in Figure 19. 

The design of press- or shrink-fit inserts can be done based upon a stress analysis of inserting a classic right cylinder of the insert material into a magnesium boss of given geometry.  The residual stresses in the surrounding magnesium is a function of the diameter and elasticity of the insert and the boss.  Table XIV gives conservative results applicable to inserts made from any material.

	Self-Cutting and Forming Fasteners

This type of fastener includes self-tapping screws, spring clips and stamped nuts which can be used to anchor in the magnesium by cutting into or forming it as they are installed.  Magnesium alloys readily accept these fasteners because the alloys are soft compared to the hard steel fastener.  When using steel fasteners, however, the product designer must take precautions against galvanic corrosion.  The fastener manufacturers brochures and publications cite retention capabilities, installation forces and the dimensions of the part sections which will be receiving their fasteners.

Spring clips and stamped nuts which are attached to integrally molded studs or posts provide an inexpensive fastening system.  However, these products only provide relatively low retention forces.  These fasteners are made from high strength steel with hard cutting edges and are installed by pushing or spinning onto the molded post.

Standard self-tapping screws with positive thread forming action are very effective in magnesium components.  There are two types, one which cuts the thread and the other "rolls" in the thread.  The later does not product metal chips; the rolled thread type of self-tapping screw is preferred in electronic applications where metal chips can not be tolerated.  While the cost is higher, retention capacity is greater than the spring clips or stamped nuts.  Less expensive compared to using machine screws in tapped holes.  One limitation is that self-tapping screws provide lower retention capacity and do not lend themselves to repeated removal and reinstallation compared to tapped machine screws or bolts.  

	Molded in Threads

External and internal threads and be molded into magnesium parts.  Internal threads are usually formed by threaded core pins which must be removed by a screwing out action at the end of the molding operation.  Again, cycle time can be made longer which would have an unfavorable economic impact.  Tapping of the hole may be more cost effective.

External threads can be formed across the parting line of the die set using slides or solid die features.  When forming threads across the parting line, some flash is usually left in the threads and can be difficult to remove.  If the flash is not too heavy, and if conditions of assembly and use permit, the first installation of the nut can clear the flash.  It is also possible to mold flats on the parting line at the root of the threads.  This flash can be more easily trimmed off.  When threads are formed with solid features, the part will have to be screwed off of the die.  Just as with internal threads this operation can adversely affect cycle time. 

Welding, Soldering and Adhesive Bonding

In contrast to die cast magnesium alloys, Thixomolded(r) components because of their very low porosity can be joined by welding and soldering.  Practices which have been successfully applied to sand cast parts and wrought component in magnesium alloy can be used.  Careful preparation and cleaning of the surfaces to be joined must be followed to ensure a quality, sound joint.  The product designer referred to the AWS Welding Handbook Vol. 3 which is listed in the Bibliography/References section.

Thixomolded(r) AM60B components were welded using a pulsed GMAW process.  Filler wire was AZ61A.  Sound welds were obtained with no blisters observed on the base metal.  Tests across the weld indicated that joint efficiency, defined as the ratio of the Ultimate Tensile Strength (UTS) across the weld over the UTS of the base metal, was in excess of 70%.  The literature indicates that joint efficiencies of 60 to 100% have been achieved depending upon the welding process and conditions used as well as the base alloy and filler wire selection.  If welding is an option, the product designer should have weld tests performed on prototype parts in the specified alloy followed by evaluation of early run production parts.

Soldering of magnesium alloys can be accomplished using appropriate surface preparation, solders and processes.  Bare Mg alloys can only be soldered using the abrasion or ultrasonic methods as there is no flux available to remove the oxide from the surface.  After degreasing the part, the surfaces to be joined are mechanically cleaned immediately before precoating with solder.  A clean stainless steel brush, stainless steel wool, or alumina abrasive cloth can be used.  A tin base solder, such as 60Sn-20 Zn, can be used first to precoat the surfaces by rubbing the surface of the part, while it is immersed in the molten solder, to remove the surface oxide and promote wetting.  Subsequently, the precoated part can be soldered using a soldering iron, torch or hot plate to the make the joint.

Electroplated coatings offer an excellent base for soldering magnesium alloys.  For example in a electronics application, following cleaning, a zinc-immersion (zincate) coating is applied followed by a copper, tin or silver plating.  Soldering is carried out using procedures and materials used for the deposited metal.

The product designer is referred to the Welding Handbook Volume 3 for specific details on usable solders and practices.

Adhesive bonding can also be used on magnesium components.  However, there is essentially no information available in the published literature.  If adhesive bonding is of interest as a practical joining method, the product designer is encouraged to preform tests using cleaning methods and chemical pre-treatments identified earlier in combination with adhesives used for bonding aluminum or steel components.  A final check of bond performance with production moldings under service conditions is recommended.

Preventing Defects in Thixomolded(r) Parts

Defects in thixomoldings are undesirable especially in critically stressed areas and on surfaces which will be bright finished or painted.  Minor defects are made much more noticeable after the surface treatment.  Reducing or elimination of defects on moldings must be accomplished by careful control of the Thixomolding(r) process by the thixomolder.  The product designer must also possess a working knowledge of the type of defects that can be encountered in their parts.

Cracks

Cracks may appear in moldings when the operating conditions or part configuration is not correct.  In many instances, the process parameters such as die temperature, direction of metal flow in the cavity and die lubrication are contributing factors and can be adjusted by the operator to correct the problem.  However, some types of cracks are caused by the design of the part.  The thixomolder may request that certain features be changed on the part to reduce or eliminate cracking.  Shrinkage restrained cracking, for example, may be seen when a long run of metal ends at a restraining rib.  Here, the hot strength of the metal at the junction with the rib is exceeded and the metal tears apart.  This type of defect is not as prevalent in moldings compared to die castings because the inherent shrinkage is reduced by using semi-solid metal.  One solution to correct this type of cracking is to add more ribs to better distribute the shrinkage stresses or eject the molding earlier in the cycle.

Moldings with thick sections which meet at right angles can experience corner cracks.  Here, the product designer may be asked to redesign the part using more liberal radii.  In addition, cracks can occur when a stream of cold metal meets a stream of hot metal coming into cavity.  This kind of problem can only be corrected by redirecting the filling pattern.

Shrinks

Ragged, irregular porosity or "shrinks" are caused by local overheating of the die when temperatures exceed 300°C(575°F).  Corrective action requires additional cooling be directed at the hot spot or the casting cycle time can be increased.  Again, because of the reduced shrinkage associated with the semi-solid metal, this type of defect in not as common as in die cast magnesium components.  As thick sections add to this type of problem, the product designer may be asked to redesign the part to make use metal saving cores to reduce the section thickness.

Swirls, Misruns and Cold Shuts

Cold dies contribute to defect of these types.  The operational solution is to run faster and reduce the cooling until good moldings are produced.  If the time required to fill the cavity is too long, misruns and cold shuts may result.  Other factors to consider are die lubrication techniques and size of the metal shot being injected into the die.

"Woody" Areas

Areas in the molding which are not completely filled have a woody appearance and hence the name.  These are usually corrected by adjusting the process parameters to improve flow of the slurry to the appropriate area.  This is achieved by opening up the gate/runner system or by increasing the metal pressure remembering that we want to maintain laminar flow conditions.  Die temperature, venting and lubrication may also be adjusted to help improve metal flow.

Internal Porosity

When the Thixomolding(r) process is running properly, there is little tendency to entrap gases in the molding.  For that reason, Thixomolded(r) parts lend themselves to welding and heat treatment, that is, blisters do not form.  The laminar flow of the semi-solid metal into the die pushes the gas out ahead of the advancing front.  Entrapped has gives rise to smooth internal defects in the form of bubbles.  If bubble defects are present, corrective action is needed verify and to maintain laminar flow conditions.  In addition, the thixomolder can look at modifying the venting, gating or die lubrication on the part.  Use of vacuum on the die will also reduce the tendency for gas entrapment.

Gross shrinkage porosity tends to be large and irregular shaped defects.  This type of defect is most commonly observed in heavy sections and occurs when the metal pulls away from itself during solidification and no remaining liquid metal is available to feed that region.  Quality of the molding can be adversely affected when gross shrinkage porosity occurs in sections requiring finish machining, tapping and so on.  Thick sections experiencing this defect are often redesigned, e. g., holes for tapped threads are cored so that threads are in pore free metal.

Surface Blisters

A stated above, blisters are not usually a problem defect in moldings.  

Nonmetallic Inclusions

Since the Thixomolding(r) process is conducted in a sealed machine which is continuously purged with inert argon gas, there is little tendency to encounter entrapped inclusions.  If oxides or flux type of inclusions are found, the thixomolder should be advised to contact his feedstock supplier regard their quality control procedures.  Thixomat's licensed feedstock producers are certified and quality checked to ensure their supply of highest quality products.

Segregation

As the semi-solid metal flows into the die, the liquid portion tends to move out to the surfaces of the cavity.  This liquid is rich in aluminum and thus gives the surface improved corrosion resistance compared to die cast product as documented earlier in the Galvanic and General Corrosion Section.

Soldering and Oxidation

As Thixomolding(r) metals temperatures are as much as 100°F lower that die casting the same Mg alloy, their is much less tendency for the metal to solder or stick to the die.  Similarly, oxide deposits on a portion of the surface of a molding are most unusual.  Local cooling of the die between shots is used to counter these types of problems.

Galling or Drag

Drags are a manifestation of mechanical damage caused by undercuts in the die, improper draft angle or an ejector plate advancing unevenly thus cocking the molding resulting in galling of the surface.  Die rework will be necessary to correct this problem.

Warped Moldings

An undercut in the die can hang up a molding upon ejection causing deformation and warping of the part.  Non-uniform shrinkage, or inadequate draft, can cause the molding to hang up in the die thus ejection can warp the part.  Alignment of the ejector plate can also cause warping of the molding.  
The Thixomolding(r) machine operator can take corrective actions; undercuts are best removed by reworking or polishing of the die.



Heat Checking of the Die

Thermal fatigue on the surface of long running die give rise to small surface cracks or heat checks.  At the first sign of heat checking, the die should be removed and polished.  Again, due to the lower operating temperatures of a Thixomolding(r) unit, die life is extended compared to die casting.

Examples of Thixomolded(r) Parts/Case Histories

Magnesium Thixomolding(r) are being used in a wide variety of commercial applications.  Several of the more important applications are in electronics, computers, automotive and power hand tools.  The following Case Histories are presented to give the product designer a good idea of why and where these magnesium moldings are being used in many important applications.
(Case Histories are attached)

Figures and Tables
(attached)

Bibliography/References

R Kilbert, Phillips Plastics Corp., Private discussions on the Thixomolding(r) process and its practical application.

R F Decker, et. al., "Progress in Thixomolding(r)", Internal report from Thixomat, Inc; June, 1996.

S LeBeau and R Decker, " Microstructural Design of Thixomolded(r) Magnesium Alloys", Proceedings from the 5th International Conference on Semi-Solid Processing of Alloys and Composites, Colorado School of Mines, June 23-25, 1998; Edited by A K Bhasin et. al.; published by the Colorado School of Mines-1998.

E A Herman, "Gating Die Casting Dies", NADCA publication E-514; 1998.

"CWM Design and Specification Guide", brochure published by Chicago White Metal Casting, Inc; 1998.

"EMI Shielding", Technical Data Sheet published by Hydro Magnesium; undated.

S LeBeau, "Design for Thixomolding", private communication of Thixomat, Inc; May, 1999.

"Machining Magnesium", Brochure published by Hydro Magnesium; May, 1998.

Allen Schroeder, "Advanced Die Design For Thixomolding(r)", Presented at the Thixomolding(r) End Users Conference, San Diego, CA; May 16, 1998.

"Product Design and Development for MAGNESIUM DIE CASTINGS". Dow Chemical Company publication, undated.

"NADCA(r) Product Specification Standards for Die Castings", NADCA publication No. 402, 3ed edition; 1997.

"Product Design for Die Casting", NADCA publication, 5th edition; 1998.

"NADCA Product Specification Standards for Die Castings Produced by the Semi-Solid and Squeeze Cast Processes", NADCA publication, 1st edition; 1997.

"Safety in Magnesium Die Casting", Brochure published by Hydro Magnesium; Oct. 1995.

"Magnesium Die Castings", Brochure published by the International Magnesium Association; 1991.

"Magnesium dust explosions", Diecaster Bulletin No. 2 published by Hydro Magnesium; Dec. 12,1997.

"Storage, Handling and Processing of Magnesium Solids and Powders", NFPA publication No. 480, 1993 edition; Published by the National Fire Protection Association.

"Injection Molding Processing Guide", Booklet published by General Electric Plastics, No. PBG-135; Jan., 1998.

R D Carnahan, "Thixotropic Molding: Semisolid Injection Molding of Magnesium Alloys"  Proceedings 1999 

D M Walukas, et al., "Thixomolding(r) of Magnesium", Proceedings of the 1st Int'l Conf. on Mg Science & Technology, Dead Sea, Israel, 1997.

S LeBeau and D M Walukas, "Thixomolding(r) of Magnesium Components for Electronic Applications", Presented at the Plastics in Portable and Wireless Electronics Conference, Mesa, AR; Society of Plastics Engrs, 25 Jan'99.

C vanSchilt, et al, "Development of Thixomolded(r) Telecommunications and Automotive Parts", Private communication from ThixoTech, Calgary, Alberta Canada, undated.

S E LeBeau, et al., "Thixomolding(r) of Magnesium Automotive Parts", SAE Paper 980087, Int'l Congress & Expo, Detroit, Michigan, Feb 23-26, 1998.

vanSchilt, C, et al., "Development of Thixomolded(r) Magnesium Products", Enercomp Conference Proceedings, Canada, 1995.

Charles Mosebarger, ASM Int'l Materials Park, Ohio, Private communication on International Tool Steel Specifications.

Metals Handbook - Desk Addition, ASM Int'l publication, 2ed Edition, 1998.

Welding Handbook - Vol. 3 - Part 1, AWS, Miami, FL publication, 8th Edition, 1996.

Thomas Doppke, "Magnesium Fastening"  GM Truck Engineering/Fastener Engineering Report; March, 1995.

Leon Pasternak, Johnson Controls Inc -  Engineered Plastics Division, Private communication on properties of Thixomolded(r) components; August, 1999.

Ken Saito, "Thixomolding of Magnesium Alloys", Proceedings IMA 53, Ube City, Japan, June, 1996.

R D Carnahan, et al., "Influence of Solid Fraction on the Shrinkage and Physical Properties of Thixomolded(r) Mg Alloys", NADCA Publication, Die Casting Engr, May/June 1996

S C Erickson, "Magnesium's High Damping Capacity for Automotive Noise and Vibration Attenuation", IMA Conf, 1975.

Appended Information

		(Follows text)

Disclaimer Statement

Disclaimer
The values shown on the previous pages are considered to be typical of the performance of Thixomolded(r) magnesium alloys and are not intended for specification purposes.. Inasmuch as Thixomat, Inc does not control the in-plant processing being applied by its individual licensees, it does not guarantee that the same results as those described herein will be obtained. Each user of Thixomolded(r) components should make their own tests to determine the material's suitability for their own particular use. Statements concerning possible or suggested uses of the Thixomolded(r) magnesium parts described herein are not to be construed as constituting a license under any of Thixomat's  patents or granted trade marks.

49


27
